Repository: arminmth/Dynamic-Modulus-Master-Curve-for-Hot-Mix-Asphalt-HMA-

# Dynamic Modulus Master Curve for Hot Mix Asphalt (HMA)

## Name: SeyedArmin MotahariTabari (arminm@ksu.edu)

## Semester: Spring 2020

## Project Area: Civil Engineering
***
***

### Background: 

Dynamic Modulus, E is a complex parameter that relates stress to strain of a linear viscoelastic material as a function of loading rate and temperature. It Describes how the stiffness of HMA mixtures varies over a range of service temperatures and loading traffic rates. Recently State Departments of transformations gained more attention to the Dynamic Modulus as a main input for HMA material in the Mechanistic Empirical Pavement Design Guide (MEPDG).

Temperature and loading frequency are two main factors which Captured from Master Curves. Master Curves are being constructed based on the time-temperature superposition concept. Collecting data for various temperatures and loading frequencies, producing a smooth single master curve. This program is used in conjunction with the Simple Performance Test System to develop dynamic modulus master curves.  It has the capability to solve a modified version of the Mechanistic-Empirical Design Guide master curve Equation.

***

### Objectives:
 
The Objective is to solve a "modified version of the Mechanistic-Empirical Design Guide master curve equation". This program reads directly the raw output data related to a series of tests performed for a single Hot Mix Asphalt Material from extracted .csv files, then generates the its related curve at a defined reference temperature, in an easy and fast process. After running the program you will have following outputs: 

1- Table 01: Dynamic modulus values at the temperatures and frequencies required by the Mechanistic Emprical Pavement Desgin Guide (MEPDG)

2- Figure 01: Dynamic modulus Lab values and shifting procedure to draw the Dynamic Modulus Master Curve

3- Table 02: Dynamic modulus values on the Master Curve in reduced frequencies and reference temperature

4- Figure 02: Dynamic modulus Master Curve

***

### Sketch:
Figure 1 shows the workflow and steps in runnig the program. This flowchart presents a big picture of the work. The details can easily be followed up in program file with used equtions and their related parameters.
Figure 1: Workflow of the project

***
References: 

(1) Standard Test Method for Dynamic Modulus of Asphalt Concrete Mixtures. National Cooperative Highway Research Program 1-37A Provisional Test Method DM-1, Arizona State University, June 2002. 

(2) Huang, Y. H. (1993). Pavement analysis and design.

File: Dataset/Armin-10-37C (4G16013A)_Sum.csv
Test Information
****************
Project name,Armin
Operator name,K-State
Target test temperature,37
Target confining stress,0
Average dynamic strain range from 75 to 125 micro-strain
Contact stress,5
Initial modulus,1451
Axial gauge length,70
Comments
 Specimen information 
********************
Identification,Armin-10-37C (4G16013A)

 Dimensions,Point 1,Point 2,Point 3,Point 4,Point 5,Point 6,Average,Std Dev.
 Diameter (mm),100.8,101.0,100.7,101.0,100.9,,100.89,0.126
 Height (mm),148.9,148.8,152.6,151.3,149.0,,150.11,1.721

Cross-sectional area (mm²),7993.8

Conditioning time,na

Properties/Comments
*********
Test date and time,Sat, Dec 7, 2019, 8:46 PM
Test results summary
,25 Hz,10 Hz,5 Hz,1 Hz,0.5 Hz,0.1 Hz
 Dynamic modulus (MPa),1755,1341,1135,705.7,587.3,356.0
 Phase angle (Degrees),27.53,28.76,28.63,29.74,29.70,30.21
 Average temperature  (°C),37.0,37.0,37.0,37.0,37.0,37.0
 Average confining pressure  (kPa),0.0,0.0,-0.1,0.0,0.0,0.0
 Average micro-strain,86,94,88,93,94,95
 Load drift (%),-0.2,-0.5,0.0,0.0,0.0,0.1
 Load standard error (%),4.1,3.5,2.0,0.7,0.7,1.0
 Average deformation drift (%),-253.1,-182.8,-154.5,-117.5,-103.0,-70.5
 Average deformation standard error (%),6.6,5.4,3.8,2.6,2.8,3.3
 Deformation uniformity (%),38.2,38.9,37.4,36.7,36.0,34.7
 Phase uniformity (Degrees),0.5,0.3,0.1,0.6,1.0,1.6

File: Dataset/Armin-11-21C- (4G16013A)_Sum.csv
Test Information
****************
Project name,Armin
Operator name,K-State
Target test temperature,21
Target confining stress,0
Average dynamic strain range from 75 to 125 micro-strain
Contact stress,5
Initial modulus,1451
Axial gauge length,70
Comments
 Specimen information 
********************
Identification,Armin-11-21C-Repeated (4G16013A)

 Dimensions,Point 1,Point 2,Point 3,Point 4,Point 5,Point 6,Average,Std Dev.
 Diameter (mm),100.7,100.8,100.8,100.8,100.7,,100.76,0.042
 Height (mm),145.8,146.6,145.3,145.6,146.6,,145.97,0.585

Cross-sectional area (mm²),7974.4

Conditioning time,na

Properties/Comments
*********
Test date and time,Sun, Dec 8, 2019, 5:02 PM
Test results summary
,25 Hz,10 Hz,5 Hz,1 Hz,0.5 Hz,0.1 Hz
 Dynamic modulus (MPa),5327,4483,3878,2644,2254,1451
 Phase angle (Degrees),21.07,22.37,23.11,25.51,25.93,27.74
 Average temperature  (°C),21.1,21.1,21.1,21.1,21.0,21.0
 Average confining pressure  (kPa),0.3,0.3,0.3,0.3,0.3,0.3
 Average micro-strain,97,95,93,93,96,96
 Load drift (%),0.1,0.0,0.5,0.0,0.1,0.1
 Load standard error (%),2.3,1.4,1.0,0.4,0.4,0.8
 Average deformation drift (%),-504.3,-150.1,-133.6,-134.0,-122.3,-117.8
 Average deformation standard error (%),18.5,4.5,3.6,3.4,3.4,3.8
 Deformation uniformity (%),26.8,25.2,22.7,23.3,21.8,23.1
 Phase uniformity (Degrees),0.3,0.6,0.5,0.5,0.4,0.2

File: Dataset/Armin-11-37C-Repeated (4G16013A)_Sum.csv
Test Information
****************
Project name,Armin
Operator name,K-State
Target test temperature,37
Target confining stress,0
Average dynamic strain range from 75 to 125 micro-strain
Contact stress,5
Initial modulus,1451
Axial gauge length,70
Comments
 Specimen information 
********************
Identification,Armin-11-37C-Repeated (4G16013A)

 Dimensions,Point 1,Point 2,Point 3,Point 4,Point 5,Point 6,Average,Std Dev.
 Diameter (mm),100.7,100.8,100.8,100.8,100.7,,100.76,0.042
 Height (mm),145.8,146.6,145.3,145.6,146.6,,145.97,0.585

Cross-sectional area (mm²),7974.4

Conditioning time,na

Properties/Comments
*********
Test date and time,Sun, Dec 8, 2019, 7:39 PM
Test results summary
,25 Hz,10 Hz,5 Hz,1 Hz,0.5 Hz,0.1 Hz
 Dynamic modulus (MPa),1938,1437,1176,671.2,536.8,295.8
 Phase angle (Degrees),30.45,31.41,30.91,31.01,30.26,29.75
 Average temperature  (°C),37.0,37.0,37.0,37.0,37.0,37.0
 Average confining pressure  (kPa),-0.1,0.0,0.0,0.0,0.0,0.0
 Average micro-strain,83,91,88,94,95,98
 Load drift (%),0.0,0.9,0.1,0.1,-0.4,-0.3
 Load standard error (%),3.7,3.0,1.8,1.2,1.6,4.3
 Average deformation drift (%),-318.0,-214.2,-153.3,-85.3,-68.5,-35.4
 Average deformation standard error (%),8.9,6.6,4.6,4.1,4.0,5.0
 Deformation uniformity (%),18.7,18.4,17.5,19.3,19.0,19.5
 Phase uniformity (Degrees),0.6,0.4,0.8,1.5,1.9,1.7

File: Dataset/Armin-11-4C-Repeated (4G16013A)_Sum.csv
Test Information
****************
Project name,Armin
Operator name,K-State
Target test temperature,4
Target confining stress,0
Average dynamic strain range from 75 to 125 micro-strain
Contact stress,5
Initial modulus,1451
Axial gauge length,70
Comments
 Specimen information 
********************
Identification,Armin-11-4C-Repeated (4G16013A)

 Dimensions,Point 1,Point 2,Point 3,Point 4,Point 5,Point 6,Average,Std Dev.
 Diameter (mm),100.7,100.8,100.8,100.8,100.7,,100.76,0.042
 Height (mm),145.8,146.6,145.3,145.6,146.6,,145.97,0.585

Cross-sectional area (mm²),7974.4

Conditioning time,na

Properties/Comments
*********
Test date and time,Sun, Dec 8, 2019, 12:57 PM
Test results summary
,25 Hz,10 Hz,5 Hz,1 Hz,0.5 Hz,0.1 Hz
 Dynamic modulus (MPa),11548,10529,9692,7763,7014,5417
 Phase angle (Degrees),9.23,11.88,12.85,15.22,16.21,18.88
 Average temperature  (°C),4.0,4.0,4.0,4.0,4.0,4.0
 Average confining pressure  (kPa),1.1,1.2,1.1,1.2,1.2,1.2
 Average micro-strain,99,99,97,98,99,99
 Load drift (%),0.3,-0.2,0.9,0.0,0.0,0.0
 Load standard error (%),4.6,0.8,0.8,0.4,0.3,0.5
 Average deformation drift (%),-64.2,-43.3,-43.1,-58.6,-57.6,-89.5
 Average deformation standard error (%),5.8,2.4,2.5,2.4,2.5,2.9
 Deformation uniformity (%),34.3,33.0,31.6,30.0,28.3,27.4
 Phase uniformity (Degrees),2.3,1.0,1.0,1.2,1.2,1.3

File: Dataset/Armin-13-21C (4G16013A)_Sum.csv
Test Information
****************
Project name,Armin
Operator name,K-State
Target test temperature,21
Target confining stress,0
Average dynamic strain range from 75 to 125 micro-strain
Contact stress,5
Initial modulus,1451
Axial gauge length,70
Comments
 Specimen information 
********************
Identification,Armin-13-21C (4G16013A)

 Dimensions,Point 1,Point 2,Point 3,Point 4,Point 5,Point 6,Average,Std Dev.
 Diameter (mm),100.8,100.9,101.2,100.7,101.0,,100.89,0.174
 Height (mm),149.7,148.8,148.3,149.6,150.6,,149.40,0.900

Cross-sectional area (mm²),7994.4

Conditioning time,na

Properties/Comments
*********
Test date and time,Sat, Dec 7, 2019, 2:14 PM
Test results summary
,25 Hz,10 Hz,5 Hz,1 Hz,0.5 Hz,0.1 Hz
 Dynamic modulus (MPa),6496,5517,4827,3415,2946,1964
 Phase angle (Degrees),17.51,19.07,20.10,22.80,23.66,26.27
 Average temperature  (°C),21.2,21.2,21.2,21.2,21.1,21.2
 Average confining pressure  (kPa),0.5,0.5,0.5,0.5,0.5,0.4
 Average micro-strain,98,97,95,95,97,97
 Load drift (%),0.5,0.1,0.6,0.0,0.0,0.0
 Load standard error (%),2.4,1.2,0.8,0.3,0.4,0.5
 Average deformation drift (%),-124.1,-112.8,-105.7,-117.0,-109.1,-108.8
 Average deformation standard error (%),4.2,2.8,2.3,2.0,2.0,2.4
 Deformation uniformity (%),32.5,32.6,32.7,34.1,33.8,34.0
 Phase uniformity (Degrees),2.5,1.6,1.6,1.4,1.2,0.9

File: Dataset/Armin-13-37C (4G16013A)_Sum.csv
Test Information
****************
Project name,Armin
Operator name,K-State
Target test temperature,37
Target confining stress,0
Average dynamic strain range from 75 to 125 micro-strain
Contact stress,5
Initial modulus,1451
Axial gauge length,70
Comments
 Specimen information 
********************
Identification,Armin-13-37C (4G16013A)

 Dimensions,Point 1,Point 2,Point 3,Point 4,Point 5,Point 6,Average,Std Dev.
 Diameter (mm),100.8,100.9,101.2,100.7,101.0,,100.90,0.170
 Height (mm),149.7,148.8,148.3,149.6,150.6,,149.39,0.893

Cross-sectional area (mm²),7995.4

Conditioning time,na

Properties/Comments
*********
Test date and time,Sat, Dec 7, 2019, 8:33 PM
Test results summary
,25 Hz,10 Hz,5 Hz,1 Hz,0.5 Hz,0.1 Hz
 Dynamic modulus (MPa),1878,1386,1138,655.3,526.9,298.9
 Phase angle (Degrees),30.53,31.47,31.09,31.18,30.37,29.92
 Average temperature  (°C),37.1,37.0,37.0,36.9,36.8,37.0
 Average confining pressure  (kPa),0.1,-0.1,0.0,0.0,0.0,0.0
 Average micro-strain,83,91,87,93,95,96
 Load drift (%),0.2,-0.6,-0.1,-0.1,0.0,-0.1
 Load standard error (%),3.7,3.1,1.8,1.3,1.5,4.7
 Average deformation drift (%),-323.3,-214.6,-148.8,-77.0,-47.2,19.1
 Average deformation standard error (%),8.4,6.5,4.0,3.3,3.5,4.6
 Deformation uniformity (%),38.3,38.9,38.9,38.2,37.4,35.3
 Phase uniformity (Degrees),0.6,0.7,0.8,0.8,0.7,0.5

File: Dataset/Armin-13-4C (4G16013A)_Sum.csv
Test Information
****************
Project name,Armin
Operator name,K-State
Target test temperature,4
Target confining stress,0
Average dynamic strain range from 75 to 125 micro-strain
Contact stress,5
Initial modulus,1451
Axial gauge length,70
Comments
 Specimen information 
********************
Identification,Armin-13-4C (4G16013A)

 Dimensions,Point 1,Point 2,Point 3,Point 4,Point 5,Point 6,Average,Std Dev.
 Diameter (mm),100.8,100.9,101.2,100.7,101.0,,100.89,0.174
 Height (mm),149.7,148.8,148.3,149.6,150.6,,149.40,0.900

Cross-sectional area (mm²),7994.4

Conditioning time,na

Properties/Comments
*********
Test date and time,Sat, Dec 7, 2019, 12:13 AM
Test results summary
,25 Hz,10 Hz,5 Hz,1 Hz,0.5 Hz,0.1 Hz
 Dynamic modulus (MPa),12902,11750,10907,8921,8084,6307
 Phase angle (Degrees),14.02,9.83,10.33,12.03,13.01,15.26
 Average temperature  (°C),4.1,4.1,4.1,4.1,4.1,4.0
 Average confining pressure  (kPa),1.2,1.2,1.2,1.2,1.2,1.2
 Average micro-strain,93,100,97,99,100,101
 Load drift (%),0.3,0.2,1.1,0.0,0.0,0.0
 Load standard error (%),5.0,0.8,0.6,0.4,0.3,0.5
 Average deformation drift (%),-12.8,-27.9,-26.9,-26.3,-12.3,35.6
 Average deformation standard error (%),16.5,2.8,2.5,2.3,2.2,2.3
 Deformation uniformity (%),51.3,52.9,54.3,55.2,55.1,56.7
 Phase uniformity (Degrees),6.1,1.4,1.6,1.9,1.9,2.5
